Repository: amilworks/ultra

<h1 align="center">BisQue Ultra</h1>
  <strong>Scientific imaging, tool-guided analysis, and reproducible model workflows in one local workbench.</strong>
  <a href="#what-you-are-launching">What you launch</a> ·
  <a href="#before-you-start">Before you start</a> ·
  <a href="#step-1-create-your-local-env">Set your environment</a> ·
  <a href="#step-2-choose-an-inference-engine">Choose vLLM or Ollama</a> ·
  <a href="#bring-the-platform-up">Bring the platform up</a>
BisQue Ultra gives you one local surface for scientific images, datasets, metadata, model calls, and long-running tool workflows. BisQue stores the data, the Go control plane owns runs and access, Deep Agents workers execute long-running tool work, and React keeps the whole process visible. The model layer stays replaceable, so you can point the same platform at any OpenAI-compatible server without rewriting the application around a single vendor.

If you want one sentence to hold the whole system in your head, use this one: BisQue Ultra is a scientific workbench whose storage layer is BisQue, whose control plane is Go, whose workers are Deep Agents, whose interface is React, and whose language model can come from any OpenAI-compatible server.

Production deployment and operator runbooks are intentionally kept in private internal documentation rather than the public repo.

## What You Are Launching

You are starting five layers:

1. `platform/bisque/` brings up BisQue, Postgres, and Keycloak in Docker.
2. `backend/controlplane/` serves the BisQue Ultra API on `http://127.0.0.1:8000`.
3. `backend/deepagents_runtime/` runs durable Deep Agents and RareSpot workers.
4. `frontend/` serves the web client on `http://localhost:5174`.
5. Your model server, usually vLLM or Ollama, answers OpenAI-style chat requests.

Those layers are deliberately separate. If a page loads but chat fails, the frontend is alive and the API or model server is not. If login fails, the problem is usually in the BisQue or Keycloak layer, not the LLM layer. That separation is a feature, because it lets you debug the system by following the symptom instead of guessing.

## Before You Start

Install the three tools this repo assumes:

- [uv](https://github.com/astral-sh/uv) for Python dependency management
- [pnpm](https://pnpm.io/) for the frontend
- Docker with Compose for BisQue, Keycloak, and Postgres

You also need one model backend:

# Curated CALPHAD databases

This directory contains immutable thermodynamic database revisions that Ultra may expose inside
the production scientific sandbox. Each stored file is content-addressed by `manifest.json`;
runtime code must verify the stored hash and byte size before parsing it. The manifest separately
records the retrieved source hash and the declared newline-only normalization so provenance does
not falsely imply byte identity.

The embedded Al-Co-W database is a published, critically reassessed TDB from the NIST Materials
Data Repository. NIST labels the repository item CC0 1.0 Universal. The assessment and its TDB are
the scientific source; inclusion here does not expand the authors' validity claims or make every
pycalphad solve scientifically valid.

User-supplied TDB files stay in the existing tenant-scoped Resource store. PostgreSQL supplies ACLs
and a server-authored resource ID/hash/size binding that is snapshotted onto each run; the worker
rehashes the staged copy before use. The generic Resource row is mutable and is not an append-only
scientific revision ledger, so modified bytes require a new resource ID. The separate CALPHAD ledger
stores immutable resource revisions, parent lineage, server-authorized runtime identity, and retained
inspection/equilibrium evidence bytes; it does not store or reinterpret thermodynamic functions.
Its `input_validated`, `equilibrium_completed`, and technical `promotable` fields are governance
facts, not independent scientific acceptance of an assessment. The TDB remains the authoritative
Gibbs-energy model. Never translate thermodynamic functions into ad hoc relational rows or merge
independently assessed databases without reference-state and model-compatibility review.
Distinct retained equilibrium artifacts append distinct events; exact callback retries are
deduplicated by evidence hash, while a separate request hash groups the scientific request without
claiming deterministic solver replay. Equilibrium lineage additionally requires the same
selection-independent inventory fingerprint as its retained inspection. Shared/read-granted TDBs
remain analyzable but produce explicitly non-promoting read-only artifacts rather than writing to
the owner's validation ledger.

Required provenance for a user database is: source URI or citation, license/use authorization,
content hash, byte size, supplied database/version name, element and phase scope, temperature or
pressure limits, reference-state convention, and any documented extrapolation limits.

File: backend/deepagents_runtime/materials_data/calphad/alcow_CALPHAD-2017-Wang.tdb
$                          *** Peisheng Wang */* 2017-06-29  ***


                
 ELEMENT /-   ELECTRON_GAS              0.0000E+00  0.0000E+00  0.0000E+00!
 ELEMENT VA   VACUUM                    0.0000E+00  0.0000E+00  0.0000E+00!
 ELEMENT AL   FCC_A1                    2.6982E+01  4.5773E+03  2.8322E+01!
 ELEMENT CO   HCP_A3                    5.8933E+01  4.7656E+03  3.0040E+01!
 ELEMENT W    BCC_A2                    1.8385E+02  4.9700E+03  3.2620E+01!
 
 
 FUNCTION GLIQAL    298.14 +11005.029-11.841867*T+7.934E-20*T**7+GHSERAL#; 
     933.47 Y
      +10482.282-11.253974*T+1.231E+28*T**(-9)+GHSERAL#; 6000 N !
 FUNCTION GLIQCO    298.15 +15085.037-8.931932*T-2.19801E-21*T**7+GHSERCO#; 
     1768 Y
      +16351.056-9.683796*T-9.3488E+30*T**(-9)+GHSERCO#; 6000 N !
 FUNCTION GLIQWW    298.15 +GHSERWW#+52160.584-14.10999*T-2.713468E-24*T**7; 
     3695 Y
      -30436.051+375.175*T-54*T*LN(T); 6000 N !
 FUNCTION GBCCAL    298.15 +10083-4.813*T+GHSERAL#; 6000 N !
 FUNCTION GBCCCO    298.15 +2938-.7138*T+GHSERCO#; 6000 N !
 FUNCTION GHSERWW   298.15 -7646.311+130.4*T-24.1*T*LN(T)-.001936*T**2
     +2.07E-07*T**3+44500*T**(-1)-5.33E-11*T**4; 3695 Y
      -82868.801+389.362335*T-54*T*LN(T)+1.528621E+33*T**(-9); 6000 N !
 FUNCTION GHSERAL   298.15 -7976.15+137.093038*T-24.3671976*T*LN(T)
     -.001884662*T**2-8.77664E-07*T**3+74092*T**(-1); 700 Y
      -11276.24+223.048446*T-38.5844296*T*LN(T)+.018531982*T**2
     -5.764227E-06*T**3+74092*T**(-1); 933.60 Y
      -11278.378+188.684153*T-31.748192*T*LN(T)-1.231E+28*T**(-9); 6000 N !
 FUNCTION GFCCCO    298.15 +427.59-.61525*T+GHSERCO#; 6000 N !
 FUNCTION GFCCWW    298.15 +GHSERWW#+19300+.63*T; 6000 N !
 FUNCTION GHCPAL    298.15 +5481-1.8*T+GHSERAL#; 6000 N !
 FUNCTION GHSERCO   298.15 +310.241+133.36601*T-25.0861*T*LN(T)
     -.002654739*T**2-1.7348E-07*T**3+72526.9*T**(-1); 1768 Y
      -17197.666+253.28374*T-40.5*T*LN(T)+9.3488E+30*T**(-9); 6000 N !
 FUNCTION GHCPWW    298.15 +GHSERWW#+14750; 6000 N !
 
 
 FUNCTION B2ALCO    298.15 -136736.6+28.25753*T; 6000 N !
 FUNCTION LB2ALCO   298.15 +40492.9-24.9834*T; 6000 N !
 FUNCTION UBALCO    298.15 +.125*B2ALCO#-.125*LB2ALCO#; 6000 N !

 FUNCTION B2COW     298.15 -2.31286417E+04; 6000 N !
 FUNCTION LB2COW    298.15 0; 6000 N ! 
 FUNCTION UBCOW     298.15 +.125*B2COW#-.125*LB2COW#; 6000 N !

 
 
 FUNCTION B2ALW     298.15 +3000; 6000 N !
 FUNCTION LB2ALW    298.15 +1000; 6000 N ! 
 FUNCTION UBALW     298.15 +.125*B2ALW#-.125*LB2ALW#; 6000 N !
 
 
 FUNCTION U1ALCO    298.15 -3.08866999E+03; 6000 N !
 FUNCTION L04ALCO   298.15 +0.0; 6000 N ! 
 FUNCTION L14ALCO   298.15 +1.01164628E+04-3.70794771*T; 6000 N ! 
 FUNCTION ALCO3     298.15 +3*U1ALCO#; 6000 N !
 FUNCTION AL3CO     298.15 +3*U1ALCO#; 6000 N !
 FUNCTION AL2CO2    298.15 +4*U1ALCO#; 6000 N !
 
 
 
 FUNCTION U1COW     298.15 -4.99624475E+03; 6000 N ! 
 FUNCTION L14COW    298.15 +1.44008955E+04-10*T; 6000 N !  
 FUNCTION COW3      298.15 +3*U1COW#; 6000 N !
 FUNCTION CO3W      298.15 +3*U1COW#; 6000 N !
 FUNCTION L04COW    298.15 +0.0; 6000 N !
 FUNCTION CO2W2     298.15 +4*U1COW#; 6000 N !
 
 FUNCTION U1ALW     298.15 +1.74637510E+04; 6000 N ! 
 FUNCTION L04ALW    298.15 +0.0; 6000 N ! 
 FUNCTION L14ALW    298.15 +0.0; 6000 N ! 
 FUNCTION ALW3      298.15 +3*U1ALW#; 6000 N !
 FUNCTION AL3W      298.15 +3*U1ALW#; 6000 N !
 FUNCTION AL2W2     298.15 +4*U1ALW#; 6000 N !
 
 

 
 
 
 
 
 FUNCTION U1ALCOW   298.15 +0.0; 6000 N !
 FUNCTION U2ALCOW   298.15 +0.0; 6000 N !
 FUNCTION U3ALCOW   298.15 +0.0; 6000 N ! 
 FUNCTION ALCO2W    298.15 +2*U1ALCO#+U1ALW#+2*U1COW#+U2ALCOW#; 6000 N !
 FUNCTION AL2COW    298.15 +2*U1ALCO#+2*U1ALW#+U1COW#+U3ALCOW#; 6000 N !
 FUNCTION ALCOW2    298.15 +U1ALCO#+2*U1ALW#+2*U1COW#+U1ALCOW#; 6000 N ! 
 
 
 FUNCTION UN_ASS 298.15 +0; 300 N ! 
 
 
 
 TYPE_DEFINITION % SEQ *!
 DEFINE_SYSTEM_DEFAULT ELEMENT 2 !
 DEFAULT_COMMAND DEF_SYS_ELEMENT VA /- !


 
 PHASE LIQUID  %  1  1.0  !
   CONSTITUENT LIQUID  :AL,CO,W :  !

   PARAMETER G(LIQUID,AL;0)          298.15 +GLIQAL#; 6000 N REF0 !
   PARAMETER G(LIQUID,CO;0)          298.15 +GLIQCO#; 6000 N REF0 !
   PARAMETER G(LIQUID,W;0)           298.15 +GLIQWW#; 6000 N REF0 !
   
   PARAMETER G(LIQUID,AL,CO;0)       298.15 -140962.8+27.1374*T; 6000 N REF0 !
   PARAMETER G(LIQUID,AL,CO;1)       298.15 -32294.9+12.6454*T; 6000 N REF0 !
   PARAMETER G(LIQUID,AL,CO;2)       298.15 +33074.5-3.40903*T; 6000 N REF0 !

   PARAMETER G(LIQUID,AL,W;0)        298.15 -50315.3+11.9234*T; 6000 N REF0 !

   
   PARAMETER G(LIQUID,CO,W;0)        298.15 -62717.5+25.5707*T; 6000 N REF0 !
   PARAMETER G(LIQUID,CO,W;1)        298.15 +4692.5; 6000 N REF0 !

   PARAMETER G(LIQUID,AL,CO,W;0)     298.15 -2.30906578E+05; 6000 N REF0 !
   PARAMETER G(LIQUID,AL,CO,W;1)     298.15 +1.02405771E+05; 6000 N REF0 !   
   PARAMETER G(LIQUID,AL,CO,W;2)     298.15 0; 6000 N REF0 !
    
 
 TYPE_DEFINITION ( GES A_P_D BCC_A2 MAGNETIC  -1.0    4.00000E-01 !
 PHASE BCC_A2  %(  2 1   3 !
   CONSTITUENT BCC_A2  :AL,CO,VA,W : VA :  !

   PARAMETER G(BCC_A2,AL:VA;0)       298.15 +GBCCAL#; 6000 N REF0 !
   PARAMETER G(BCC_A2,CO:VA;0)       298.15 +GBCCCO#; 6000 N REF0 !
   PARAMETER TC(BCC_A2,CO:VA;0)      298.15 +1450; 6000 N REF0 !
   PARAMETER BMAGN(BCC_A2,CO:VA;0)   298.15 +1.35; 6000 N REF0 !
   PARAMETER G(BCC_A2,W:VA;0)        298.15 +GHSERWW#; 6000 N REF0 !
   
   PARAMETER G(BCC_A2,VA:VA;0)       298.15 +30*T; 6000 N REF0 !   
   PARAMETER G(BCC_A2,CO,VA:VA;0)    298.15 +126184; 6000 N REF0 !   
   PARAMETER G(BCC_A2,VA,W:VA;0)     298.15 +100000; 6000 N REF0 !
   PARAMETER G(BCC_A2,AL,VA:VA;0)    298.15 +46912; 6000 N REF0 !
   

   PARAMETER G(BCC_A2,AL,CO:VA;0)    298.15 +B2ALCO#+LB2ALCO#; 6000 N REF0 !
   
   PARAMETER G(BCC_A2,AL,W:VA;0)     298.15 -25000+16.9753*T; 6000 N !
   PARAMETER G(BCC_A2,AL,W:VA;1)     298.15 -14372.3; 6000 N !

  
   PARAMETER G(BCC_A2,CO,W:VA;0)     298.15 +60000; 6000 N REF0 !
   PARAMETER TC(BCC_A2,CO,W:VA;0)    298.15 -3379; 6000 N REF0 !
   PARAMETER BMAGN(BCC_A2,CO,W:VA;0) 298.15 -3.146; 6000 N REF0 ! 
 
 
 
 
 
 TYPE_DEFINITION + GES A_P_D FCC_A1 MAGNETIC  -3.0    2.80000E-01 !
 PHASE FCC_A1  %+  2 1   1 !
   CONSTITUENT FCC_A1  :AL,CO,W : VA% :  !

   PARAMETER G(FCC_A1,AL:VA;0)        298.15 +GHSERAL#; 6000 N REF0 !
   PARAMETER G(FCC_A1,CO:VA;0)        298.15 +GFCCCO#; 6000 N REF0 !
   PARAMETER TC(FCC_A1,CO:VA;0)       298.15 +1396; 6000 N REF0 !
   PARAMETER BMAGN(FCC_A1,CO:VA;0)    298.15 +1.35; 6000 N REF0 !
   PARAMETER G(FCC_A1,W:VA;0)         298.15 +GFCCWW#; 6000 N REF0 !
   
   PARAMETER G(FCC_A1,AL,CO:VA;0)     298.15 -124200+17.24*T; 6000 N REF0 !
   PARAMETER G(FCC_A1,AL,CO:VA;2)     298.15 +28740; 6000 N REF0 !
   PARAMETER TC(FCC_A1,AL,CO:VA;0)    298.15 -1500; 6000 N REF0 !
   PARAMETER TC(FCC_A1,AL,CO:VA;1)    298.15 +650; 6000 N REF0 !
   PARAMETER BMAGN(FCC_A1,AL,CO:VA;0) 298.15 +10; 6000 N REF0 !

   PARAMETER G(FCC_A1,AL,W:VA;0)      298.15 -45000+14.6469*T; 6000 N REF0 !
   
   PARAMETER G(FCC_A1,CO,W:VA;0)      298.15 -12445+8.8263*T; 6000 N REF0 !
   PARAMETER G(FCC_A1,CO,W:VA;1)      298.15 -22179.2+4.1287*T; 6000 N REF0 !
   
   PARAMETER TC(FCC_A1,CO,W:VA;0)     298.15 -2748.61165; 6000 N REF0 !
   PARAMETER TC(FCC_A1,CO,W:VA;1)     298.15 -2749.8141; 6000 N REF0 !
   PARAMETER TC(FCC_A1,CO,W:VA;2)     298.15 +1495.79374; 6000 N REF0 !
   PARAMETER BMAGN(FCC_A1,CO,W:VA;0)  298.15 -4.9229795; 6000 N REF0 !

   
   PARAMETER G(FCC_A1,AL,CO,W:VA;0)   298.15 -7.08084460E+04; 6000 N REF0 !
   PARAMETER G(FCC_A1,AL,CO,W:VA;1)   298.15 0; 6000 N REF0 !   
   PARAMETER G(FCC_A1,AL,CO,W:VA;2)   298.15 3.54398480E+05; 6000 N REF0 !
   


   
   

 TYPE_DEFINITION - GES A_P_D HCP_A3 MAGNETIC  -3.0    2.80000E-01 !
 PHASE HCP_A3  %-  2 1   .5 !
    CONSTITUENT HCP_A3  :AL,CO,W : VA% :  !

   PARAMETER G(HCP_A3,AL:VA;0)         298.15 +GHCPAL#; 6000 N REF0 !
   PARAMETER G(HCP_A3,CO:VA;0)         298.15 +GHSERCO#; 6000 N REF0 !
   PARAMETER TC(HCP_A3,CO:VA;0)        298.15 +1396; 6000 N REF0 !
   PARAMETER BMAGN(HCP_A3,CO:VA;0)     298.15 +1.35; 6000 N REF0 !
   PARAMETER G(HCP_A3,W:VA;0)          298.15 +GHCPWW#; 6000 N REF0 !
   PARAMETER G(HCP_A3,AL,W:VA;0)       298.15 -19250+20.2*T; 6000 N REF0 !
   PARAMETER G(HCP_A3,AL,W:VA;1)       298.15 -10000; 6000 N REF0 !
   PARAMETER TC(HCP_A3,CO,W:VA;0)      298.15 -2646.86449; 6000 N REF0 !
   PARAMETER TC(HCP_A3,CO,W:VA;1)      298.15 -1896.14191; 6000 N REF0 !
   PARAMETER BMAGN(HCP_A3,CO,W:VA;0)   298.15 -5.10692902; 6000 N REF0 ! 
 
 
$ THIS PHASE HAS A DISORDERED CONTRIBUTION FROM BCC_A2                  
 TYPE_DEFINITION ) GES AMEND_PHASE_DESCRIPTION BCC_B2 DIS_PART BCC_A2,,,!
 TYPE_DEFINITION * GES A_P_D BCC_B2 MAGNETIC  -1.0    4.00000E-01 !
 PHASE BCC_B2  %)*  3 .5   .5   3 !
   CONSTITUENT BCC_B2  :AL,CO,VA,W : AL,CO,VA,W : VA :  !

   PARAMETER G(BCC_B2,AL:AL:VA;0)   298.15 +0; 6000 N!
   PARAMETER G(BCC_B2,VA:AL:VA;0)   298.15 +0; 6000 N!
   PARAMETER G(BCC_B2,CO:CO:VA;0)   298.15 +0; 6000 N!
   PARAMETER G(BCC_B2,VA:CO:VA;0)   298.15 +0; 6000 N!
   PARAMETER G(BCC_B2,AL:VA:VA;0)   298.15 +0; 6000 N!
   PARAMETER G(BCC_B2,CO:VA:VA;0)   298.15 +0; 6000 N!
   PARAMETER G(BCC_B2,VA:VA:VA;0)   298.15 +0; 6000 N!
   PARAMETER G(BCC_B2,W:VA:VA;0)    298.15 +0; 6000 N!
   PARAMETER G(BCC_B2,VA:W:VA;0)    298.15 +0; 6000 N!
   PARAMETER G(BCC_B2,W:W:VA;0)     298.15 +0; 6000 N!      
   
   
   PARAMETER G(BCC_B2,CO:AL:VA;0)   298.15 +4*UBALCO#; 6000 N REF0 !
   PARAMETER TC(BCC_B2,CO:AL:VA;0)  298.15 -1400; 6000 N REF0 !
   PARAMETER G(BCC_B2,AL:CO:VA;0)   298.15 +4*UBALCO#; 6000 N REF0 !
   PARAMETER TC(BCC_B2,AL:CO:VA;0)  298.15 -1400; 6000 N REF0 !
   PARAMETER G(BCC_B2,CO,VA:AL:VA;0) 298.15 -28079-38.4534*T; 6000 N REF0 !
   PARAMETER G(BCC_B2,AL:CO,VA:VA;0) 298.15 -28079-38.4534*T; 6000 N  REF0 !
      
     
   PARAMETER G(BCC_B2,W:AL:VA;0)    298.15 +4*UBALW#; 6000 N REF0 !
   PARAMETER G(BCC_B2,AL:W:VA;0)    298.15 +4*UBALW#; 6000 N REF0 ! 
   
   PARAMETER G(BCC_B2,W:CO:VA;0)    298.15 +4*UBCOW#; 6000 N REF0 !   
   PARAMETER G(BCC_B2,CO:W:VA;0)    298.15 +4*UBCOW#; 6000 N REF0 !
 
   PARAMETER G(BCC_B2,CO,W:AL:VA;0)  298.15 +2.40398561E+05; 6000 N REF0 !
   PARAMETER G(BCC_B2,AL:CO,W:VA;0)  298.15 +2.40398561E+05; 6000 N REF0 !   
   PARAMETER G(BCC_B2,CO:AL,W:VA;0)  298.15 +9.19998444E+04; 6000 N REF0 !
   PARAMETER G(BCC_B2,AL,W:CO:VA;0)  298.15 +9.19998444E+04; 6000 N REF0 !
 
 
 
$ THIS PHASE HAS A DISORDERED CONTRIBUTION FROM FCC_A1                  
 TYPE_DEFINITION . GES AMEND_PHASE_DESCRIPTION L12_FCC DIS_PART FCC_A1,,,!
 TYPE_DEFINITION / GES A_P_D L12_FCC MAGNETIC  -3.0    2.80000E-01 !
 PHASE L12_FCC  %./	  3 0.75 0.25 1 !
   CONSTITUENT L12_FCC :AL,CO,W:AL,CO,W:VA:!
   PARAMETER G(L12_FCC,AL:AL:VA;0) 298.15   0; 6000 N !
   PARAMETER G(L12_FCC,CO:CO:VA;0) 298.15   0; 6000 N !
   PARAMETER G(L12_FCC,W:W:VA;0)   298.15   0; 6000 N !
	
   PARAMETER G(L12_FCC,CO:AL:VA;0)    298.15   ALCO3; 6000 N !
   PARAMETER G(L12_FCC,AL:CO:VA;0)    298.15   Al3CO; 6000 N !
   PARAMETER G(L12_FCC,AL,CO:AL:VA;0) 298.15   6*U1ALCO#; 6000 N !
   PARAMETER G(L12_FCC,AL,CO:CO:VA;0) 298.15   6*U1ALCO#; 6000 N !   

   
	
   PARAMETER G(L12_FCC,AL:W:VA;0)     298.15   3*U1ALW#; 6000 N !
   PARAMETER G(L12_FCC,W:AL:VA;0)     298.15   3*U1ALW#; 6000 N !   
   PARAMETER G(L12_FCC,AL,W:AL:VA;0)  298.15   6*U1ALW#; 6000 N !
   PARAMETER G(L12_FCC,AL,W:W:VA;0)   298.15   6*U1ALW#; 6000 N !  

		   
   PARAMETER G(L12_FCC,CO:W:VA;0)     298.15   3*U1COW#; 6000 N !
   PARAMETER G(L12_FCC,W:CO:VA;0)     298.15   3*U1COW#; 6000 N !	   
   PARAMETER G(L12_FCC,CO,W:CO:VA;0)  298.15   6*U1COW#; 6000 N !
   PARAMETER G(L12_FCC,CO,W:W:VA;0)   298.15   6*U1COW#; 6000 N !   
   
   PARAMETER L(L12_FCC,*:AL,CO:VA;0) 298.15 +L04ALCO; 6000 N !
   PARAMETER L(L12_FCC,*:AL,CO:VA;1) 298.15 +L14ALCO; 6000 N !
   PARAMETER L(L12_FCC,AL,CO:AL:VA;1) 298.15 +3*L14ALCO; 6000 N !
   PARAMETER L(L12_FCC,AL,CO:CO:VA;1) 298.15 +3*L14ALCO; 6000 N !

   
   PARAMETER L(L12_FCC,*:AL,W:VA;0) 298.15 +L04ALW; 6000 N !
   PARAMETER L(L12_FCC,*:AL,W:VA;1) 298.15 +L14ALW; 6000 N !
   PARAMETER L(L12_FCC,AL,W:AL:VA;1) 298.15 +3*L14ALW; 6000 N !     
   PARAMETER L(L12_FCC,AL,W:W:VA;1) 298.15 +3*L14ALW; 6000 N !     

   PARAMETER L(L12_FCC,*:CO,W:VA;0) 298.15 +L04COW; 6000 N !
   PARAMETER L(L12_FCC,*:CO,W:VA;1) 298.15 +L14COW; 6000 N !
   PARAMETER L(L12_FCC,CO,W:CO:VA;1) 298.15 +3*L14COW; 6000 N !       
   PARAMETER L(L12_FCC,CO,W:W:VA;1) 298.15 +3*L14COW; 6000 N !    

   
		   	   
   PARAMETER L(L12_FCC,AL,CO:W:VA;0) 298.15
       +1.5*ALCO2W+1.5*AL2COW-1.5*AL3W-1.5*CO3W; 6000 N !
   PARAMETER L(L12_FCC,AL,W:CO:VA;0) 298.15
       +1.5*ALCOW2+1.5*AL2COW-1.5*AL3CO-1.5*COW3; 6000 N !
   PARAMETER L(L12_FCC,CO,W:AL:VA;0) 298.15
       +1.5*ALCOW2+1.5*ALCO2W-1.5*ALCO3-1.5*ALW3; 6000 N !

   PARAMETER L(L12_FCC,AL,CO:W:VA;1) 298.15 +3*L14ALCO+
       -1.5*ALCO2W+1.5*AL2COW-0.5*AL3W+0.5*CO3W; 6000 N !
   PARAMETER L(L12_FCC,AL,W:CO:VA;1) 298.15 +3*L14ALW+
       -1.5*ALCOW2+1.5*AL2COW-0.5*AL3CO+0.5*COW3; 6000 N !
   PARAMETER L(L12_FCC,CO,W:AL:VA;1) 298.15 +3*L14COW+
       -1.5*ALCOW2+1.5*ALCO2W-0.5*ALCO3+0.5*ALW3; 6000 N !   	   
	   
   PARAMETER L(L12_FCC,AL,CO,W:AL:VA;0) 298.15
      -1.5*ALCOW2-1.5*ALCO2W+ALCO3+ALW3+6*AL2COW
      -1.5*AL2CO2-1.5*AL2W2-1.5*AL3CO-1.5*AL3W; 6000 N !
   PARAMETER L(L12_FCC,AL,CO,W:CO:VA;0) 298.15
      -1.5*ALCOW2+6*ALCO2W-1.5*ALCO3-1.5*AL2COW
      -1.5*AL2CO2+AL3CO+COW3-1.5*CO2W2-1.5*CO3W; 6000 N !
   PARAMETER L(L12_FCC,AL,CO,W:W:VA;0) 298.15
      +6*ALCOW2-1.5*ALCO2W-1.5*ALW3-1.5*AL2COW
      -1.5*AL2W2+AL3W-1.5*COW3-1.5*CO2W2+CO3W; 6000 N !   
    
 
 
 
 
 PHASE AL12W  %  2 12   1 !
   CONSTITUENT AL12W  :AL : W :  !

   PARAMETER G(AL12W,AL:W;0)    298.15 -97832.5+23.6647*T
     +12*GHSERAL#+GHSERWW#; 6000 N REF0 !

 PHASE AL5W  %  2 5   1 !
   CONSTITUENT AL5W  :AL : W :  !
   PARAMETER G(AL5W,AL:W;0)      298.15 -94324.1+23.0922*T
     +5*GHSERAL#+GHSERWW#; 6000 N REF0 !



 PHASE AL4W  %  2 4   1 !
   CONSTITUENT AL4W  :AL : W :  !
   PARAMETER G(AL4W,AL:W;0)      298.15 -74717.7+8.0585*T
     +4*GHSERAL#+GHSERWW#; 6000 N REF0 !

	 
	 
	 
 PHASE AL2W  %  2 2   1 !
   CONSTITUENT AL2W  :AL : W :  !
   PARAMETER G(AL2W,AL:W;0)     298.15 -10214.5-18.8688*T
     +2*GHSERAL#+GHSERWW#; 6000 N REF0 !	 
	 
	 
	 
	 
	 
	 

 PHASE AL5CO2  %  2 5   2 !
   CONSTITUENT AL5CO2  :AL : CO :  !
   PARAMETER G(AL5CO2,AL:CO;0)   298.15 -322674+67.6931*T
     +5*GHSERAL#+2*GHSERCO#; 6000 N REF0 !





$ PHASE AL77W23  %  2 77   23 !
$   CONSTITUENT AL77W23  :AL : W :  !
$   PARAMETER G(AL77W23,AL:W;0)   298.15 -360400.3-345.78*T
$     +77*GHSERAL#+23*GHSERWW#; 6000 N REF0 !


$ PHASE AL7W3  %  2 7   3 !
$   CONSTITUENT AL7W3  :AL : W :  !
$   PARAMETER G(AL7W3,AL:W;0)     298.15 +58011.1-89.5566*T
$     +7*GHSERAL#+3*GHSERWW#; 6000 N REF0 !








 PHASE CO3W  %  2 .75   .25 !
   CONSTITUENT CO3W  :CO,W : AL,CO,W :  !
   PARAMETER G(CO3W,CO:CO;0)     298.15 +18258.3+GHSERCO#; 6000 N REF0 !   
   PARAMETER G(CO3W,W:W;0)       298.15 +18568.7+GHSERWW#; 6000 N REF0 !   
   
   PARAMETER G(CO3W,CO:AL;0)     298.15 -2.30563705E+04+1.4635540*T
     +.75*GHSERCO#+.25*GHSERAL#; 6000 N REF0 !
   PARAMETER G(CO3W,W:CO;0)      298.15 +20902.2
     +.75*GHSERWW#+.25*GHSERCO#; 6000 N REF0 !  
  
   PARAMETER G(CO3W,W:AL;0)      298.15 +3.63290270E+04
     +.75*GHSERWW#+.25*GHSERAL#; 6000 N REF0 !

   PARAMETER G(CO3W,CO:W;0)      298.15 -14100+7.9834*T
     +.75*GHSERCO#+.25*GHSERWW#; 6000 N REF0 !

   PARAMETER G(CO3W,CO:CO,W;0)    298.15 -12149.6-4.9998*T; 6000 N REF0 !











 

 PHASE MU  %  4 1   4   2   6 !
   CONSTITUENT MU  :CO,W : AL,CO,W : AL,CO,W : CO,W :  !
$ Assessed end-members G(MU,CO:W:CO:CO;0), G(MU,CO:W:W:CO;0), G(MU,W:W:W:CO;0)
  
   PARAMETER G(MU,CO:CO:CO:CO;0)  298.15 +554290.8+13*GHSERCO#; 6000 N REF0 !	   
   PARAMETER G(MU,W:CO:CO:CO;0)    298.15 +483062
     +GHSERWW#+4*GHSERCO#+2*GHSERCO#+6*GHSERCO#; 6000 N REF0 !	 
$ Assessed value	 
   PARAMETER G(MU,CO:W:CO:CO;0)    298.15 +47541.7-32.7802*T
     +GHSERCO#+4*GHSERWW#+2*GHSERCO#+6*GHSERCO#; 6000 N REF0 !
	 
   PARAMETER G(MU,W:W:CO:CO;0)     298.15 +218384.9715
     +GHSERWW#+4*GHSERWW#+2*GHSERCO#+6*GHSERCO#; 6000 N REF0 !
   PARAMETER G(MU,CO:CO:W:CO;0)    298.15 +326449.8
     +GHSERCO#+4*GHSERCO#+2*GHSERWW#+6*GHSERCO#; 6000 N REF0 !
   PARAMETER G(MU,W:CO:W:CO;0)     298.15 +242053.4
     +GHSERWW#+4*GHSERCO#+2*GHSERWW#+6*GHSERCO#; 6000 N REF0 !
$ Assessed value	 	 
   PARAMETER G(MU,CO:W:W:CO;0)     298.15 -125302.7+52.7604*T
     +GHSERCO#+4*GHSERWW#+2*GHSERWW#+6*GHSERCO#; 6000 N REF0 !
   PARAMETER G(MU,W:W:W:CO;0)      298.15 -63000.0+11.8022*T
     +GHSERWW#+4*GHSERWW#+2*GHSERWW#+6*GHSERCO#; 6000 N REF0 !
	 	 
   PARAMETER G(MU,CO:CO:CO:W;0)    298.15 +670471.8
     +GHSERCO#+6*GHSERCO#+4*GHSERCO#+2*GHSERWW#; 6000 N REF0 !
   PARAMETER G(MU,W:CO:CO:W;0)     298.15 +768487
     +GHSERWW#+4*GHSERCO#+2*GHSERCO#+6*GHSERWW#; 6000 N REF0 !
   PARAMETER G(MU,CO:W:CO:W;0)     298.15 +478542.4
     +GHSERCO#+4*GHSERWW#+2*GHSERCO#+6*GHSERWW#; 6000 N REF0 !
   PARAMETER G(MU,W:W:CO:W;0)      298.15 +515490.9
     +GHSERWW#+4*GHSERWW#+2*GHSERCO#+6*GHSERWW#; 6000 N REF0 !
   PARAMETER G(MU,CO:CO:W:W;0)     298.15 +813777.1
     +GHSERCO#+4*GHSERCO#+2*GHSERWW#+6*GHSERWW#; 6000 N REF0 !
   PARAMETER G(MU,W:CO:W:W;0)      298.15 +909461.2
     +GHSERWW#+4*GHSERCO#+2*GHSERWW#+6*GHSERWW#; 6000 N REF0 !
   PARAMETER G(MU,CO:W:W:W;0)      298.15 +363855.8
     +GHSERCO#+4*GHSERWW#+2*GHSERWW#+6*GHSERWW#; 6000 N REF0 !
   PARAMETER G(MU,W:W:W:W;0)       298.15 +433470.5+13*GHSERWW#; 6000 N REF0 !
  
   PARAMETER G(MU,CO:W:CO,W:CO;0)  298.15 -15111.7-42.1612*T; 6000 N REF0 !
   PARAMETER G(MU,W:W:CO,W:CO;0)   298.15 -347843.0+19.5506*T; 6000 N REF0 !	
	
   
   PARAMETER G(MU,CO:AL:AL:CO;0)   298.15 20000
     +GHSERCO#+4*GHSERAL#+2*GHSERAL#+6*GHSERCO#; 6000 N REF0 ! 
   
   
   PARAMETER G(MU,CO:AL:AL:W;0)    298.15 +463855.8
     +GHSERCO#+4*GHSERAL#+2*GHSERAL#+6*GHSERWW#; 6000 N REF0 ! 
   PARAMETER G(MU,CO:AL:CO:CO;0)   298.15 +147541.7
     +GHSERCO#+4*GHSERAL#+2*GHSERCO#+6*GHSERCO#; 6000 N REF0 !
   
   PARAMETER G(MU,CO:AL:CO:W;0)    298.15 +578542.4
     +GHSERCO#+4*GHSERAL#+2*GHSERCO#+6*GHSERWW#; 6000 N REF0 !

   PARAMETER G(MU,CO:AL:W:W;0)	   298.15 +463855.8
     +GHSERCO#+4*GHSERAL#+2*GHSERWW#+6*GHSERWW#; 6000 N REF0 !
   
   PARAMETER G(MU,W:AL:AL:W;0)     298.15 +633470.8
     +GHSERWW#+4*GHSERAL#+2*GHSERAL#+6*GHSERWW#; 6000 N REF0 !
	 
   PARAMETER G(MU,W:AL:CO:CO;0)    298.15 +318384.9715
     +GHSERWW#+4*GHSERAL#+2*GHSERCO#+6*GHSERCO#; 6000 N REF0 !
   PARAMETER G(MU,W:AL:CO:W;0)     298.15 +615490.9
     +GHSERWW#+4*GHSERAL#+2*GHSERCO#+6*GHSERWW#; 6000 N REF0 !  
   PARAMETER G(MU,W:AL:W:W;0)	  298.15 +533470.8
     +GHSERWW#+4*GHSERAL#+2*GHSERWW#+6*GHSERWW#; 6000 N REF0 !
   PARAMETER G(MU,CO:CO:AL:CO;0)  298.15 +426449.8
     +GHSERCO#+4*GHSERCO#+2*GHSERAL#+6*GHSERCO#; 6000 N REF0 !	 	 
   PARAMETER G(MU,CO:CO:AL:W;0)   298.15 +913777.1
     +GHSERCO#+4*GHSERCO#+2*GHSERAL#+6*GHSERWW#; 6000 N REF0 !
   PARAMETER G(MU,CO:W:AL:W;0)	  298.15 +463855.8
     +GHSERCO#+4*GHSERWW#+2*GHSERAL#+6*GHSERWW#; 6000 N REF0 ! 	 
	 	 
  
	
   PARAMETER G(MU,W:CO:AL:CO;0)   298.15 +342053.4
     +GHSERWW#+4*GHSERCO#+2*GHSERAL#+6*GHSERCO#; 6000 N REF0 !
   PARAMETER G(MU,W:CO:AL:W;0)    298.15 +1009461.2
     +GHSERWW#+4*GHSERCO#+2*GHSERAL#+6*GHSERWW#; 6000 N REF0 !

   PARAMETER G(MU,W:W:AL:W;0)	 298.15 +533470
     +GHSERWW#+4*GHSERWW#+2*GHSERAL#+6*GHSERWW#; 6000 N REF0 ! 	 
	 	  


   PARAMETER G(MU,CO:AL:W:CO;0)	   298.15 -10000
     +GHSERCO#+4*GHSERAL#+2*GHSERWW#+6*GHSERCO#; 6000 N REF0 !
   PARAMETER G(MU,CO:W:AL:CO;0)	  298.15 -10000
     +GHSERCO#+4*GHSERWW#+2*GHSERWW#+6*GHSERCO#; 6000 N REF0 !

	 
	 
   PARAMETER G(MU,W:AL:AL:CO;0)  298.15 -10000.0
     +GHSERWW#+4*GHSERAL#+2*GHSERAL#+6*GHSERCO#; 6000 N REF0 !   
   PARAMETER G(MU,W:AL:W:CO;0)	298.15 -10000
     +GHSERWW#+4*GHSERAL#+2*GHSERWW#+6*GHSERCO#; 6000 N REF0 !   
   PARAMETER G(MU,W:W:AL:CO;0)	  298.15 -10000
     +GHSERWW#+4*GHSERWW#+2*GHSERAL#+6*GHSERCO#; 6000 N REF0 !   
   

   PARAMETER G(MU,CO:AL,W:W:CO;0)   298.15 -413539.4; 6000 N REF0 !
   PARAMETER G(MU,W:AL,W:W:CO;0)    298.15 -200000; 6000 N REF0 ! 	 
	       
		   
		   
		   
		   
		   
		   
		   
		   
 PHASE AL9CO2  %  2 9   2 !
   CONSTITUENT AL9CO2  :AL : CO :  !
   PARAMETER G(AL9CO2,AL:CO;0)      298.15 -334995.1+56.7277*T
     +9*GHSERAL#+2*GHSERCO#; 6000 N REF0 !
   
   
 PHASE AL3CO  %  2 0.745 0.255 !
   CONSTITUENT AL3CO  :AL : CO :  !
   PARAMETER G(AL3CO,AL:CO;0)             298.15 -42728.3+8.8831*T
     +0.745*GHSERAL#+0.255*GHSERCO#; 6000 N REF0 !  
     
   
   
   
  
 PHASE oAL13CO4  %  2 0.76   0.24 !
   CONSTITUENT oAL13CO4  :AL : CO :  !
   PARAMETER G(oAL13CO4,AL:CO;0)  298.15  -39769.2+7.6677*T
     +0.76*GHSERAL#+0.24*GHSERCO#; 6000 N REF0 !   	 
	 


	 
 PHASE yAL13CO4  %  2 0.755   0.245 !
   CONSTITUENT yAL13CO4  :AL : CO :  !
   PARAMETER G(yAL13CO4,AL:CO;0)   298.15 -39956.6+7.4808*T
     +0.755*GHSERAL#+0.245*GHSERCO#; 6000 N REF0 !  
	 
 PHASE mAL13CO4  %  2 0.755   0.245 !
   CONSTITUENT mAL13CO4  :AL : CO :  !
   PARAMETER G(mAL13CO4,AL:CO;0)    298.15 -40740+8.0589*T
      +0.755*GHSERAL#+0.245*GHSERCO#; 6000 N REF0 !     
  
  

  
 LIST_OF_REFERENCES
 NUMBER  SOURCE
  !
